Repository: Juliana-Guerreroo/Opticon

File: csv/Concretetest.csv (part 1 of 15)
mixCode;loadSize;aggregate1_name;aggregate1_target;aggregate1_actual;aggregate2_name;aggregate2_target;aggregate2_actual;aggregate3_name;aggregate3_target;aggregate3_actual;total_cement_target;total_cement_actual;admixture1_name;admixture1_target;admixture1_actual;admixture2_name;admixture2_target;admixture2_actual;admixture3_name;admixture3_target;admixture3_actual;admixture4_name;admixture4_target;admixture4_actual;total_water_target;total_water_actual;ResistenciaConvertida;water_to_cement_ratio
280 BOM 12.5 6 F 7D AFP;84.0;GRAVA;0.0;0.0;ARENA;0.0;0.0;N/A;0.0;0.0;0.0;0.0;PLASTOL HDCMB;0.0;0.0;EUCON RD12;0.0;0.0;MAPEPLAST R18A;0.0;0.0;DYNAMON;0.0;0.0;0.0;0.0;280.0;
280 BOM-ACEL12,5 6 G 7D AFP BP FIB;148.5;GRAVA FINA;130188.0;130155.0;GRAVA COMUN;0.0;0.0;ARENA MEDIA;132675.0;132510.0;72030.0;71904.0;ACELGUARD;0.0;0.0;PLSTL HR-DS;0.0;0.0;ESTABILIZADOR;302.94;303.21;PLSTL 4000 ULTRA;261.36;263.13;19890.0;19761.0;280.0;0.2748247663551402
C 210 300 000;20.0;GRAVA;16912.0;16905.0;ARENA;18663.0;18660.0;ARENA CALIZA;0.0;0.0;6901.0;6905.0;EUCON WR 40;41.39;41.42;PLASTOL HR CM 200;51.79;51.92;AIRTOC D;0.0;0.0;EUCO ESTABILIZADOR 1;0.0;0.0;4421.0;4290.0;210.0;0.6212889210716872
C 210 301 000 RA3D;47.5;GRAVA;38136.0;38005.0;ARENA;42464.0;42375.0;ARENA CALIZA;0.0;0.0;20804.0;20825.0;EUCON WR 40;109.24;109.35;PLASTOL HR CM 200;148.2;148.44;AIRTOC D;0.0;0.0;EUCO ESTABILIZADOR 1;0.0;0.0;10640.0;10084.0;210.0;0.48422569027611045
C-0-28-50-1:3;282.0;GRAVA 3/4;0.0;0.0;ARENA;463944.0;464230.0;---;0.0;0.0;135360.0;135636.0;WR 340;812.16;816.3;PLASTOL CM 200;1082.88;1084.52;EUCOESTABILIZADOR;0.0;0.0;AIRTOC;0.0;0.0;47314.0;46120.0;0.0;0.3400277212539444
C-1000-0-28-8;32.0;GRAVA;0.0;0.0;ARENA;60704.0;61970.0;---;0.0;0.0;7360.0;7332.0;EUCON WR 340;36.8;36.6;PLASTOL HR-CM 200;58.88;58.78;---;0.0;0.0;---;0.0;0.0;5152.0;7084.0;70.0;0.9661756683033279
C-1000-4-28-6;631.75;GRAVA;596477.0;596820.0;ARENA;637504.0;637280.0;---;0.0;0.0;94773.0;95235.0;EUCON WR 340;473.83;468.58;PLASTOL HR-CM 200;663.39;622.09;---;0.0;0.0;---;0.0;0.0;100926.0;98714.0;70.0;1.0365306872473354
C-1000-4-28-6;10.5;GRAVA;9667.0;9625.0;ARENA;10626.0;53585.0;ARENA CALIZA;0.0;0.0;2415.0;2380.0;MAPEPLAST AC12;0.0;0.0;DYNAMON SXA-CO;0.0;0.0;EUCO ESTABILIZADOR 1;12.04;12.18;PLASTOL HMR 200;14.0;15.26;1799.0;1414.0;70.0;0.5941176470588236
C-1000-4-28-6;10.5;GRAVA;9758.0;9520.0;ARENA;10731.0;10675.0;ARENA CALIZA;0.0;0.0;2296.0;2261.0;MAPEPLAST N32;24.15;0.0;MAPETARD SD180;7.21;7.07;EUCO ESTABILIZADOR 1;0.0;0.0;PLASTOL HMR 200;0.0;0.0;1596.0;1610.0;70.0;0.7120743034055728
C-1200-0-28-8-RF;83.75;GRAVA;0.0;0.0;ARENA;133209.0;133120.0;ARENA CALIZA;0.0;0.0;24289.0;24292.0;MAPEPLAST AC12;0.0;0.0;DYNAMON SXA-CO;0.0;0.0;EUCO ESTABILIZADOR 1;134.0;133.76;PLASTOL HMR 200;145.0;145.52;16781.0;16493.0;0.0;0.6789478017454306
C-1200-0-28-8-RF;83.75;GRAVA;0.0;0.0;ARENA;133209.0;133120.0;ARENA CALIZA;0.0;0.0;24289.0;24292.0;MAPEPLAST AC12;0.0;0.0;DYNAMON SXA-CO;0.0;0.0;EUCO ESTABILIZADOR 1;134.0;133.76;PLASTOL HMR 200;145.0;145.52;16781.0;16493.0;84.0;0.6789478017454306
C-1200-0-28-8-RF;9.0;GRAVA 3/4;0.0;0.0;ARENA;14906.0;14990.0;---;0.0;0.0;2610.0;2608.0;WR 340;13.32;13.36;PLASTOL CM 200;15.66;15.72;AIRTOC;0.0;0.0;EUCOESTABILIZADOR;0.0;0.0;1806.0;1643.0;0.0;0.6299846625766872
C-1200-0-28-8-RF;9.0;GRAVA 3/4;0.0;0.0;ARENA;14906.0;14990.0;---;0.0;0.0;2610.0;2608.0;WR 340;13.32;13.36;PLASTOL CM 200;15.66;15.72;AIRTOC;0.0;0.0;EUCOESTABILIZADOR;0.0;0.0;1806.0;1643.0;84.0;0.6299846625766872
C-1200-0-28-8-RF;40.0;GRAVA 3/4;0.0;0.0;ARENA;64258.0;64610.0;---;0.0;0.0;11604.0;11593.0;WR 340;64.0;64.12;PLASTOL CM 200;69.56;69.57;EUCOESTABILIZADOR;0.0;0.0;AIRTOC;37.0;0.0;8342.0;8313.0;0.0;0.7170706460795307
C-1200-0-28-8-RF;40.0;GRAVA 3/4;0.0;0.0;ARENA;64258.0;64610.0;---;0.0;0.0;11604.0;11593.0;WR 340;64.0;64.12;PLASTOL CM 200;69.56;69.57;EUCOESTABILIZADOR;0.0;0.0;AIRTOC;37.0;0.0;8342.0;8313.0;84.0;0.7170706460795307
C-1500-0-28-4;126.0;GRAVA;0.0;0.0;ARENA;234048.0;233570.0;N/A;0.0;0.0;35280.0;35836.0;PLASTOL HDCMB;0.0;0.0;EUCON RD12;0.0;0.0;MAPEPLAST;161.28;161.26;DYNAMON;32.0;32.0;19844.0;19678.0;105.0;0.5491126241768054
C-1500-0-28-4;16.0;GRAVA FINA;0.0;0.0;GRAVA COMÚN;0.0;0.0;ARENA;27448.0;27260.0;4480.0;4286.0;EUCON RD 12;0.0;0.0;PLASTOL HR-CMB-100;0.0;0.0;MAPEPLAST R 11;20.48;19.34;DYNAMON SX;4.0;3.2;2952.0;2958.0;105.0;0.6901539897340178
C-1500-0-28-6;24.0;ARENA;44864.0;44620.0;"GRAVA 1""";0.0;0.0;GRAVA 1/2;0.0;0.0;6720.0;6724.0;EUCOESTABILIZADOR;35.28;36.4;PLASTOL HR PLUS;32.16;31.94;ISORETARD;0.0;0.0;PLASTOL 8000;0.0;0.0;3062.88;3066.0;105.0;0.45597858417608567
C-1500-0-28-6;17.0;GRAVA;0.0;0.0;ARENA;32814.0;32720.0;---;0.0;0.0;4760.0;4736.0;EUCON WR 155 CM;0.0;0.0;PLASTOL HR-CMB-100;0.0;0.0;MAPEPLAST R 11;21.76;21.92;DYNAMON SX;4.0;4.3;1442.0;1424.0;105.0;0.30067567567567566
C-1500-0-28-6;58.0;GRAVA;0.0;0.0;ARENA;109546.0;109420.0;ARENA CALIZA;0.0;0.0;16240.0;16298.0;PLASTOL HDCMB;0.0;0.0;EUCON RD12;0.0;0.0;MAPEPLAST;74.24;74.04;DYNAMON;16.0;14.6;7322.0;7222.0;105.0;0.4431218554423855
C-1500-0-28-6;17.0;GRAVA;0.0;0.0;ARENA;31670.0;31600.0;N/A;0.0;0.0;4760.0;4778.0;PLASTOL HDCMB;0.0;0.0;EUCON RD12;0.0;0.0;MAPEPLAST;21.76;21.7;DYNAMON;4.0;4.28;2586.0;2568.0;105.0;0.5374633737965676
C-1500-0-28-6;311.0;GRAVA;0.0;0.0;ARENA;566610.0;565490.0;N/A;0.0;0.0;87080.0;87188.0;PLASTOL HDCMB;0.0;0.0;EUCON RD12;0.0;0.0;MAPEPLAST R18A;385.22;381.46;DYNAMON;186.0;180.54;60066.0;58810.0;105.0;0.6745194292792586
C-1500-0-28-6;153.5;GRAVA FINA;0.0;0.0;GRAVA COMÚN;0.0;0.0;ARENA;292308.0;279850.0;45108.0;45200.0;ESTABILIZADOR;236.78;238.2;PLASTOL;215.9;213.58;ADITIVO 3;0.0;0.0;ADITIVO 4;0.0;0.0;29242.0;28096.0;105.0;0.6215929203539823
C-1500-0-28-6;41.0;GRAVA FINA;0.0;0.0;GRAVA COMÚN;0.0;0.0;ARENA;86964.0;86560.0;13440.0;13466.0;ESTABILIZADOR;70.56;70.56;PLASTOL;64.32;64.32;MAPEPLAST R 11;0.0;0.0;DYNAMON SX;0.0;0.0;8844.0;8632.0;105.0;0.6410218327639983
C-1500-0-28-6;391.0;GRAVA FINA;0.0;0.0;GRAVA COMÚN;0.0;0.0;ARENA;718548.0;715870.0;109480.0;108484.0;EUCON WR 155 CM;0.0;0.0;PLASTOL HR-CMB-100;0.0;0.0;MAPEPLAST R 11;500.48;482.98;DYNAMON SX;98.0;85.58;69318.0;66914.0;105.0;0.616809852144095
C-1500-0-28-6-F;40.5;GRAVA FINA;0.0;0.0;GRAVA COMÚN;0.0;0.0;ARENA;70695.0;70365.0;11340.0;11310.0;EUCON RD 12;47.79;47.82;PLASTOL HR-CMB-100;24.21;23.25;MAPEPLAST R 11;0.0;0.0;DYNAMON SX;0.0;0.0;7674.0;7677.0;105.0;0.6787798408488064
C-1500-0-28-6-I;26.0;GRAVA FINA;0.0;0.0;GRAVA COMÚN;0.0;0.0;ARENA;48506.0;48580.0;7280.0;7248.0;EUCON WR 155 CM;0.0;0.0;PLASTOL HR-CMB-100;0.0;0.0;MAPEPLAST R 11;32.78;32.74;DYNAMON SX;10.0;8.58;3884.0;3594.0;105.0;0.4958609271523179
C-1500-0-28-8-R-F;102.0;GRAVA 3/4;0.0;0.0;ARENA;177306.0;178050.0;---;0.0;0.0;32640.0;32634.0;WR 340;179.52;179.58;PLASTOL CM 200;228.48;228.54;EUCOESTABILIZADOR;65.28;65.28;AIRTOC;0.0;0.0;16584.0;18690.0;105.0;0.5727155727155727
C-1500-1-28-6;1023.75;GRAVA;947355.0;947550.0;ARENA;1041665.0;1039325.0;ARENA CALIZA;0.0;0.0;204750.0;203740.0;MAPEPLAST N32;1161.0;984.0;MAPETARD SD180;387.0;385.9;EUCO ESTABILIZADOR 1;416.65;415.8;PLASTOL HMR 200;520.0;529.25;168015.0;160905.0;105.0;0.7897565524688328
C-1500-1-28-6;1305.0;GRAVA 3/4;1220670.0;1230450.0;ARENA;1353475.0;1362950.0;---;0.0;0.0;258200.0;259055.0;WR 340;1420.1;1417.8;PLASTOL CM 200;1807.4;1715.35;AIRTOC;0.0;0.0;EUCOESTABILIZADOR;0.0;0.0;181030.0;176475.0;105.0;0.6812259944799367
C-1500-1-28-6;997.5;GRAVA 3/4;908600.0;914875.0;ARENA;1074535.0;1074750.0;---;0.0;0.0;208875.0;209165.0;WR 340;1076.8;1051.8;PLASTOL CM 200;1462.1;1467.95;EUCOESTABILIZADOR;0.0;0.0;AIRTOC;0.0;0.0;139680.0;138385.0;105.0;0.6616068653933498
C-1500-1-28-6;115.0;GRAVA 3/4;101845.0;101925.0;ARENA;130815.0;130950.0;N/A;0.0;0.0;23000.0;23055.0;WR 340;119.6;119.3;PLASTOL CM 200;161.0;161.65;EUCOESTABILIZADOR;0.0;0.0;AIRTOC;0.0;0.0;15860.0;15805.0;105.0;0.6855345911949685
C-1500-2-28-6;30.0;GRAVA;29460.0;29550.0;ARENA;29185.0;29300.0;AG3;0.0;0.0;6300.0;6295.0;PLASTOL HRCMB 100;13.2;13.0;EUCON WR155 CM;39.9;39.7;MAPEPLAST R18A;0.0;0.0;DYNAMON SX;0.0;0.0;4745.0;4505.0;105.0;0.715647339158062
C-1500-2-28-6;25.0;GRAVA;22340.0;22325.0;ARENA;25190.0;25200.0;ARENA CALIZA;0.0;0.0;6500.0;6455.0;EUCON 340;33.8;33.55;PLASTOL;28.6;28.4;ESTABILIZADOR;0.0;0.0;AIRTOC;0.0;0.0;3795.0;3150.0;105.0;0.487993803253292
C-1500-2-28-6;95.0;GRAVA COMUN;0.0;0.0;GRAVA 1/2;85740.0;85775.0;ARENA;98490.0;98435.0;21380.0;21400.0;PLASTOL HR-CMB;30.4;17.8;EUCON RD12;90.2;89.95;ADMX3;0.0;0.0;ADMX4;0.0;0.0;16130.0;16140.0;105.0;0.7542056074766356
C-1500-2-28-6;90.0;GRAVA FINA;88725.0;88575.0;GRAVA COMÚN;0.0;0.0;ARENA;85845.0;85575.0;18900.0;18745.0;EUCON RD 12;104.4;104.8;PLASTOL HR-CMB-100;21.6;20.45;MAPEPLAST R 11;0.0;0.0;DYNAMON SX;0.0;0.0;15600.0;15610.0;105.0;0.8327554014403841
C-1500-2-28-6;15.0;GRAVA FINA;14775.0;14650.0;GRAVA COMÚN;0.0;0.0;ARENA;14635.0;14325.0;3150.0;3170.0;EUCON WR 155 CM;17.4;24.8;PLASTOL HR-CMB-100;3.6;2.5;MAPEPLAST R 11;0.0;0.0;DYNAMON SX;0.0;0.0;2285.0;2290.0;105.0;0.722397476340694
C-1500-4-1-60;4.0;GRAVA;3808.0;3750.0;ARENA;3608.0;3540.0;---;0.0;0.0;1320.0;1326.0;EUCON WR 340;0.0;0.0;PLASTOL HR-CM 200;12.56;15.46;AIRTOD;0.0;0.0;---;6.0;0.0;-42.0;0.0;105.0;0.0
C-1500-4-28-4;172.8;GRAVA;167634.0;166920.0;ARENA;166224.0;185790.0;---;0.0;0.0;40026.0;40482.0;EUCON WR 340;238.44;236.76;PLASTOL HR-CM 200;266.1;264.42;---;0.0;0.0;---;0.0;0.0;25392.0;25578.0;105.0;0.6318363717207648
C-1500-4-28-4;51.0;GRAVA;48042.0;48480.0;ARENA;53604.0;53670.0;AG3;0.0;0.0;10452.0;10404.0;PLASTOL HRCMB 100;21.96;20.76;EUCON WR155 CM;55.56;54.96;MAPEPLAST R18A;0.0;0.0;DYNAMON SX;0.0;0.0;6834.0;6408.0;105.0;0.615916955017301
C-1500-4-28-4;30.0;GRAVA;28536.0;29040.0;ARENA;30912.0;30900.0;ARENA CALIZA;0.0;0.0;6000.0;6006.0;EUCON WR 40;33.3;33.06;PLASTOL HR CM 200;30.0;30.48;AIRTOC D;0.0;0.0;EUCO ESTABILIZADOR 1;0.0;0.0;6042.0;6036.0;105.0;1.004995004995005
C-1500-4-28-4;73.5;GRAVA 3/4;68208.0;68700.0;ARENA;77748.0;78240.0;---;0.0;0.0;14700.0;14712.0;WR 340;80.88;80.52;PLASTOL CM 200;88.2;88.44;AIRTOC;0.0;0.0;EUCOESTABILIZADOR;0.0;0.0;10080.0;8970.0;105.0;0.6097063621533442
C-1500-4-28-4;553.5;GRAVA COMUN;539814.0;540390.0;GRAVA 1/2;0.0;0.0;ARENA;525162.0;523020.0;129360.0;128982.0;PLASTOL HR-CMB;155.7;149.7;EUCON RD12;545.16;538.26;ADMX3;0.0;0.0;ADMX4;0.0;0.0;94668.0;92292.0;105.0;0.7155417034935108
C-1500-4-28-4;678.0;GRAVA FINA;0.0;0.0;GRAVA COMÚN;658470.0;659070.0;ARENA;693012.0;693876.0;132204.0;132066.0;ESTABILIZADOR;522.12;547.44;PLASTOL;447.48;467.34;ADITIVO 3;0.0;0.0;ADITIVO 4;0.0;0.0;94674.0;87636.0;105.0;0.663577302257962
C-1500-4-28-4;18.0;GRAVA FINA;0.0;0.0;GRAVA COMÚN;17430.0;17430.0;ARENA;18288.0;18300.0;3510.0;3564.0;ESTABILIZADOR;13.86;12.78;PLASTOL;11.88;13.5;MAPEPLAST;0.0;0.0;DYNAMON;0.0;0.0;2670.0;2148.0;105.0;0.6026936026936027
C-1500-4-28-4;754.5;GRAVA FINA;0.0;0.0;GRAVA COMÚN;743496.0;743550.0;ARENA;747852.0;746190.0;150900.0;149682.0;EUCON WR 155 CM;793.62;784.86;PLASTOL HR-CMB-100;188.58;178.5;MAPEPLAST R 11;0.0;0.0;DYNAMON SX;0.0;0.0;112512.0;108510.0;105.0;0.7249368661562513
C-1500-4-28-6;166.23;ARENA;177436.0;176575.0;"GRAVA 1""";157486.0;157115.0;GRAVA 1/2;0.0;0.0;34916.0;34713.0;ADIFLOW H 264;64.96;62.51;ADICONTROL 142;153.09;152.81;3;0.0;0.0;4;0.0;0.0;18683.0;18704.35;105.0;0.5388283928211338
C-1500-4-28-6;252.0;ARENA;275681.0;274575.0;"GRAVA 1""";234787.0;233870.0;GRAVA 1/2;0.0;0.0;46074.0;46018.0;EUCOESTABILIZADOR;193.47;194.74;PLASTOL HR PLUS;148.69;143.57;ISORETARD;0.0;0.0;PLASTOL 8000;0.0;0.0;31080.21;30478.0;105.0;0.6623060541527228
C-1500-4-28-6;5944.75;GRAVA;5905711.0;5920740.0;ARENA;5624997.0;5676545.0;---;0.0;0.0;1282603.0;1301853.0;EUCON WR 340;6705.65;6575.03;PLASTOL HR-CM 200;11423.23;11218.2;---;0.0;0.0;---;0.0;0.0;917973.0;908201.0;105.0;0.6976217745014222
C-1500-4-28-6;133.0;GRAVA;134449.0;133875.0;ARENA;128835.0;128135.0;---;0.0;0.0;26600.0;26719.0;EUCON WR 340;133.0;131.74;PLASTOL HR-CM 200;186.2;185.99;---;0.0;0.0;AIRTOD;0.0;0.0;20006.0;20048.0;105.0;0.7503274823159549
C-1500-4-28-6;5516.7;GRAVA;5590907.0;5598425.0;ARENA;5338424.0;5415480.0;---;0.0;0.0;1069712.0;1088878.0;EUCON WR 340;5292.56;5170.48;PLASTOL HR-CM 200;8586.62;8360.03;AIRTOD;0.0;0.0;---;0.0;0.0;821170.0;820589.0;105.0;0.7536096789539324
C-1500-4-28-6;35.0;GRAVA;32046.0;31885.0;ARENA;36645.0;36855.0;ARENA CALIZA;0.0;0.0;8925.0;8918.0;EUCON 340;46.9;47.81;PLASTOL;39.2;39.83;ESTABILIZADOR;0.0;0.0;ADMX4;0.0;0.0;3899.0;3955.0;105.0;0.4434850863422293
C-1500-4-28-6;13449.8;GRAVA;12832834.0;12853421.0;ARENA;13437529.0;13428044.0;ARENA CALIZA;0.0;0.0;2951067.0;2961490.0;EUCON WR 40;16310.98;16267.72;PLASTOL HR CM 200;17250.24;17266.69;AIRTOC D;0.0;0.0;EUCO ESTABILIZADOR 1;0.0;0.0;2708307.0;2678207.0;105.0;0.9043444347271137
C-1500-4-28-6;181.3;GRAVA;167342.0;166810.0;ARENA;179655.0;180110.0;ARENA CALIZA;0.0;0.0;46228.0;46081.0;MAPEPLAST AC12;0.0;0.0;DYNAMON SXA-CO;0.0;0.0;EUCO ESTABILIZADOR 1;235.69;235.48;PLASTOL HMR 200;322.0;323.05;30282.0;30289.0;105.0;0.6572991037520887
C-1500-4-28-6;795.2;GRAVA;730618.0;730380.0;ARENA;812042.0;810775.0;ARENA CALIZA;0.0;0.0;171633.0;171003.0;MAPEPLAST N32;617.75;618.17;MAPETARD SD180;185.43;185.43;EUCO ESTABILIZADOR 1;602.91;548.8;PLASTOL HMR 200;756.0;731.01;125195.0;121674.0;105.0;0.7115313766425151
C-1500-4-28-6;66.5;GRAVA;62643.0;62545.0;ARENA;69783.0;69650.0;ARENA CALIZA;0.0;0.0;13636.0;13650.0;PLASTOL HDCMB;16.66;14.91;EUCON RD12;57.19;56.7;MAPEPLAST;0.0;0.0;DYNAMON;0.0;0.0;9016.0;8323.0;105.0;0.6097435897435898
C-1500-4-28-6;45.5;GRAVA;42238.0;41965.0;ARENA;46060.0;45885.0;ARENA CALIZA;0.0;0.0;10738.0;10773.0;SR100;41.86;42.84;SX;65.1;65.59;ADMX3;0.0;0.0;ADMX4;0.0;0.0;7252.0;7238.0;105.0;0.6718648473034438
C-1500-4-28-6;49.0;GRAVA;45003.0;44905.0;ARENA;48916.0;49280.0;ARENA CALIZA;0.0;0.0;12495.0;12397.0;SR100;0.0;0.0;SX;0.0;0.0;EUCON WR390;63.7;63.56;PLASTOL HMR 200;91.0;87.5;8057.0;7581.0;105.0;0.611518915866742
C-1500-4-28-6;14.0;GRAVA;13076.0;12845.0;ARENA;14224.0;13965.0;N/A;0.0;0.0;3500.0;3451.0;DYNAMON EASY 50;0.0;0.0;MAPETARD SD 180;0.0;0.0;EUCON WR 340;17.5;17.57;PLASTOL HMR 200;28.0;24.5;2296.0;2289.0;105.0;0.6632860040567952
C-1500-4-28-6;236.6;GRAVA;226632.0;225470.0;ARENA;264544.0;283325.0;N/A;0.0;0.0;42588.0;43106.0;EUCON WR 340;212.94;210.14;PLASTOL HR-CM 200;298.13;296.24;ESTABILIZADOR;0.0;0.0;AIRTOC;0.0;0.0;24640.0;25109.0;105.0;0.5824943163364729
C-1500-4-28-6;59.5;GRAVA;56049.0;56175.0;ARENA;62391.0;62125.0;N/A;0.0;0.0;12201.0;12187.0;PLASTOL HDCMB;25.55;24.29;EUCON WR155-CM;64.89;63.91;MAPEPLAST R18A;0.0;0.0;DYNAMON;0.0;0.0;8120.0;7833.0;105.0;0.6427340608845491
C-1500-4-28-6;406.0;"GRAVA 1""";383621.0;385910.0;"GRAVA 1/2""";0.0;0.0;ARENA;426055.0;424025.0;91357.0;91553.0;PLASTOL HR-CMB;186.62;184.87;EUCON WR 155CM;462.7;461.09;ADMX3;0.0;0.0;ADMX4;0.0;0.0;40474.0;40152.0;105.0;0.43856563957489103
C-1500-4-28-6;157.5;"GRAVA 1""";148813.0;149520.0;"GRAVA 1/2""";0.0;0.0;ARENA;164801.0;165270.0;35434.0;35434.0;PLASTOL HR-CMB;72.52;71.68;EUCON WR 155CM;179.48;179.34;ADMX3;0.0;0.0;ADMX4;0.0;0.0;16184.0;16086.0;105.0;0.45397076254444885
C-1500-4-28-6;98.0;"GRAVA 1""";92015.0;91770.0;"GRAVA 1/2""";0.0;0.0;ARENA;101563.0;101045.0;20580.0;20622.0;PLASTOL HRCMB 100;43.12;42.77;EUCON WR155 CM;109.76;109.41;NAMEAD3;0.0;0.0;NAMEAD4;0.0;0.0;12810.0;12719.0;105.0;0.6167684996605567
C-1500-4-28-6;297.5;GRAVA 3/4;278418.0;279965.0;ARENA;306460.0;307755.0;---;0.0;0.0;59500.0;60361.0;WR 340;327.32;326.27;PLASTOL CM 200;416.5;419.37;AIRTOC;0.0;0.0;EUCOESTABILIZADOR;0.0;0.0;41979.0;41636.0;105.0;0.6897831381189841
C-1500-4-28-6;292.6;GRAVA 3/4;278390.0;279615.0;ARENA;308882.0;310310.0;---;0.0;0.0;59640.0;59787.0;WR 340;320.74;322.0;PLASTOL CM 200;417.48;418.81;EUCOESTABILIZADOR;0.0;0.0;AIRTOC;0.0;0.0;37191.0;36799.0;105.0;0.6155016976934785
C-1500-4-28-6;28.0;GRAVA 3/4;26208.0;26495.0;ARENA;29302.0;29330.0;N/A;0.0;0.0;5880.0;5957.0;WR 340;30.59;31.08;PLASTOL CM 200;41.16;41.3;EUCOESTABILIZADOR;0.0;0.0;AIRTOC;0.0;0.0;4354.0;4326.0;105.0;0.7262044653349001
C-1500-4-28-6;10132.5;GRAVA COMUN;9379356.0;9384620.0;GRAVA 1/2;0.0;0.0;ARENA;10412465.0;10420970.0;2187290.0;2199225.0;PLASTOL HR-CMB;3204.81;3109.19;EUCON RD12;9255.68;9132.69;ADMX3;0.0;0.0;ADMX4;0.0;0.0;1581552.0;1571535.0;105.0;0.7145858200047744
C-1500-4-28-6;1599.5;GRAVA COMUN;1505203.0;1507905.0;GRAVA 1/2;0.0;0.0;ARENA;1651769.0;1652035.0;359884.0;360206.0;PLASTOL HR-CMB;735.84;725.97;EUCON WR 155CM;1823.36;1810.83;ADMX3;0.0;0.0;ADMX4;0.0;0.0;192346.0;190862.0;105.0;0.5298690193944576
C-1500-4-28-6;1292.9;GRAVA FINA;0.0;0.0;GRAVA COMÚN;1247386.0;1248065.0;ARENA;1325100.0;1325625.0;249137.0;248178.0;ESTABILIZADOR;969.43;990.15;PLASTOL;857.71;862.89;ADITIVO 3;0.0;0.0;ADITIVO 4;0.0;0.0;182014.0;169316.0;105.0;0.6822361369662098
C-1500-4-28-6;24.5;GRAVA FINA;0.0;0.0;GRAVA COMÚN;23800.0;23625.0;ARENA;24892.0;24990.0;4774.0;4830.0;ESTABILIZADOR;18.9;18.69;PLASTOL;16.17;15.05;MAPEPLAST;0.0;0.0;DYNAMON;0.0;0.0;3570.0;3234.0;105.0;0.6695652173913044
C-1500-4-28-6-J;87.75;GRAVA;87337.0;87585.0;ARENA;85425.0;85445.0;ARENA CALIZA;0.0;0.0;20796.0;20744.0;EUCON WR 40;115.83;115.48;PLASTOL HR CM 200;102.66;102.25;AIRTOC D;0.0;0.0;EUCO ESTABILIZADOR 1;0.0;0.0;16041.0;15632.0;105.0;0.7535672965676822
C-1500-4-28-8;5771.1;GRAVA;5555166.0;5566650.0;ARENA;5369532.0;5423550.0;---;0.0;0.0;1500492.0;1487982.0;EUCON WR 340;8079.6;7951.62;PLASTOL HR-CM 200;12003.9;11749.44;---;0.0;0.0;---;0.0;0.0;986838.0;990780.0;105.0;0.6658548288890591
C-1500-4-28-8;1518.9;GRAVA;1538706.0;1534620.0;ARENA;1462374.0;1504470.0;---;0.0;0.0;303780.0;307968.0;EUCON WR 340;1518.9;1505.22;PLASTOL HR-CM 200;2430.24;2407.56;AIRTOD;0.0;0.0;---;0.0;0.0;226596.0;221130.0;105.0;0.7180291458852868
C-1500-4-28-8;2429.7;GRAVA;2269584.0;2273040.0;ARENA;2446302.0;2444520.0;ARENA CALIZA;0.0;0.0;620592.0;620556.0;EUCON WR 40;3450.06;3437.1;PLASTOL HR CM 200;4035.84;4022.46;AIRTOC D;0.0;0.0;EUCO ESTABILIZADOR 1;0.0;0.0;455100.0;451824.0;105.0;0.7280954498868758
C-1500-4-28-8;316.5;GRAVA;302154.0;300810.0;ARENA;350226.0;380940.0;N/A;0.0;0.0;56976.0;57684.0;EUCON WR 340;284.88;281.34;PLASTOL HR-CM 200;455.76;449.76;ESTABILIZADOR;0.0;0.0;AIRTOC;0.0;0.0;37596.0;34638.0;105.0;0.6004784688995215
C-1500-4-28-8;2046.3;GRAVA 3/4;1911006.0;1916670.0;ARENA;2139132.0;2146740.0;---;0.0;0.0;418038.0;417852.0;WR 340;2243.7;2059.5;PLASTOL CM 200;3137.88;2997.66;AIRTOC;0.0;0.0;EUCOESTABILIZADOR;0.0;0.0;291990.0;284814.0;105.0;0.6816145429482209
C-1500-4-28-8;120.0;GRAVA 3/4;115296.0;116460.0;ARENA;127554.0;127620.0;---;0.0;0.0;24000.0;24072.0;WR 340;153.6;153.96;PLASTOL CM 200;192.0;192.42;EUCOESTABILIZADOR;0.0;0.0;AIRTOC;0.0;0.0;13584.0;13530.0;105.0;0.5620638085742772
C-1500-4-28-8;363.0;GRAVA COMUN;330426.0;330930.0;GRAVA 1/2;0.0;0.0;ARENA;369504.0;368760.0;85302.0;84960.0;PLASTOL HR-CMB;235.98;233.28;EUCON RD12;359.34;367.86;ADMX3;0.0;0.0;ADMX4;0.0;0.0;60198.0;60024.0;105.0;0.7064971751412429
C-2000-0-28-6;16.0;GRAVA;0.0;0.0;ARENA;28792.0;28820.0;AG3;0.0;0.0;4880.0;4876.0;PLASTOL HRCMB 100;0.0;0.0;EUCON WR155 CM;0.0;0.0;MAPEPLAST R18A;21.6;21.28;DYNAMON SX;4.0;5.04;3112.0;3052.0;140.0;0.6259228876127974
C-2000-0-28-6;32.0;GRAVA;0.0;0.0;ARENA;55976.0;55940.0;ARENA CALIZA;0.0;0.0;12480.0;12592.0;EUCON WR 40;62.4;62.16;PLASTOL HR CM 200;74.88;74.64;AIRTOC D;0.0;0.0;EUCO ESTABILIZADOR 1;0.0;0.0;7256.0;7256.0;140.0;0.5762388818297332
C-2000-0-28-6;312.0;GRAVA FINA;0.0;0.0;GRAVA COMÚN;0.0;0.0;ARENA;555780.0;553700.0;96840.0;96860.0;ESTABILIZADOR;413.28;439.0;PLASTOL;488.84;503.6;ADITIVO 3;0.0;0.0;ADITIVO 4;0.0;0.0;58944.0;58152.0;140.0;0.6003716704521991
C-2000-0-28-6;40.0;GRAVA FINA;0.0;0.0;GRAVA COMÚN;0.0;0.0;ARENA;71404.0;72180.0;12000.0;12056.0;ESTABILIZADOR;52.8;51.4;PLASTOL;60.4;56.2;MAPEPLAST R 11;0.0;0.0;DYNAMON SX;0.0;0.0;7756.0;6668.0;140.0;0.553085600530856
C-2000-0-28-6;174.0;GRAVA FINA;0.0;0.0;GRAVA COMÚN;0.0;0.0;ARENA;313440.0;312440.0;53064.0;52340.0;EUCON RD 12;0.0;0.0;PLASTOL HR-CMB-100;0.0;0.0;MAPEPLAST R18A;238.36;232.6;DYNAMON SX;48.0;43.0;33532.0;33616.0;140.0;0.642262132212457
C-2000-0-28-6;4.0;GRAVA FINA;0.0;0.0;GRAVA COMÚN;0.0;0.0;ARENA;6656.0;6720.0;1420.0;1388.0;WR155-CM;7.16;7.6;PLASTOL HR-CMB-100;5.4;5.12;MAPEPLAST R18A;0.0;0.0;DYNAMON SX;0.0;0.0;692.0;708.0;140.0;0.5100864553314121
C-2000-0-28-6-F;71.5;GRAVA;0.0;0.0;ARENA;130982.0;130660.0;N/A;0.0;0.0;21808.0;21764.0;PLASTOL HDCMB;0.0;0.0;EUCON RD12;0.0;0.0;MAPEPLAST R18A;96.52;95.7;DYNAMON;26.0;23.2;11596.0;11490.0;140.0;0.5279360411689028
C-2000-0-28-6-F;35.75;GRAVA;0.0;0.0;ARENA;65491.0;65330.0;N/A;0.0;0.0;10904.0;10882.0;PLASTOL HDCMB;0.0;0.0;EUCON RD12;0.0;0.0;MAPEPLAST R18A;48.26;47.85;DYNAMON;13.0;11.6;5798.0;5745.0;210.0;0.5279360411689028
C-2000-0-28-6-I;64.0;GRAVA;0.0;0.0;ARENA;115952.0;115680.0;---;0.0;0.0;23040.0;22992.0;EUCON WR 340;117.76;117.6;PLASTOL HR-CM 200;57.6;57.04;---;0.0;0.0;---;0.0;0.0;-3952.0;1220.0;140.0;0.05306193458594294
C-2000-0-28-6-I;344.0;GRAVA FINA;0.0;0.0;GRAVA COMÚN;0.0;0.0;ARENA;592416.0;591120.0;110080.0;110280.0;ESTABILIZADOR;536.8;528.6;PLASTOL;554.0;561.56;ADITIVO 3;110.08;0.0;ADITIVO 4;0.0;0.0;68736.0;67564.0;140.0;0.6126586869785999
C-2000-0-28-6-R;8.0;GRAVA;0.0;0.0;ARENA;13814.0;13800.0;ARENA CALIZA;0.0;0.0;2640.0;2656.0;PLASTOL HDCMB;4.64;4.64;EUCON WR 155;15.04;15.06;MAPEPLAST;0.0;0.0;DYNAMON;0.0;0.0;1314.0;1304.0;140.0;0.49096385542168675
C-2000-0-28-6-R;48.0;GRAVA FINA;0.0;0.0;GRAVA COMÚN;0.0;0.0;ARENA;82612.0;82780.0;15840.0;16038.0;EUCON WR 155 CM;90.24;90.32;PLASTOL HR-CMB-100;27.84;24.62;MAPEPLAST R 11;0.0;0.0;DYNAMON SX;0.0;0.0;8156.0;8198.0;140.0;0.5111609926424742
C-2000-0-28-8-R;25.0;GRAVA;0.0;0.0;ARENA;44474.0;44455.0;ARENA CALIZA;0.0;0.0;9250.0;9271.0;EUCON WR 40;51.0;51.12;PLASTOL HR CM 200;64.76;65.09;AIRTOC D;0.0;0.0;EUCO ESTABILIZADOR 1;18.0;0.0;5676.0;5675.0;140.0;0.61212382698738
C-2000-1-28-6;125.0;GRAVA 3/4;113320.0;114160.0;ARENA;129284.0;129480.0;---;0.0;0.0;36240.0;36236.0;WR 340;198.32;198.1;PLASTOL CM 200;252.48;252.84;AIRTOC;0.0;0.0;EUCOESTABILIZADOR;0.0;0.0;14038.0;12960.0;140.0;0.3576553703499282
C-2000-1-28-6-FA;105.0;GRAVA 3/4;94932.0;95460.0;ARENA;110295.0;110160.0;---;0.0;0.0;27300.0;27306.0;WR 340;123.06;123.15;PLASTOL CM 200;191.1;191.37;AIRTOC;0.0;0.0;EUCOESTABILIZADOR;0.0;0.0;12444.0;11064.0;140.0;0.4051856734783564
C-2000-1-28-6-I;4.0;GRAVA;4008.0;3980.0;ARENA;3556.0;3605.0;---;0.0;0.0;1000.0;1030.0;EUCON WR 340;6.04;6.04;PLASTOL HR-CM 200;6.68;6.6;---;0.0;0.0;---;0.0;0.0;652.0;690.0;140.0;0.6699029126213593
C-2000-1-28-8-R;40.5;GRAVA 3/4;36641.0;37085.0;ARENA;41195.0;41120.0;---;0.0;0.0;11542.0;11533.0;WR 340;59.94;59.8;PLASTOL CM 200;92.34;92.7;EUCOESTABILIZADOR;23.07;23.03;AIRTOC;0.0;0.0;5879.0;5671.0;140.0;0.4917194138558918
C-2000-1-3-6;30.0;GRAVA;27012.0;26940.0;ARENA;26508.0;26430.0;---;0.0;0.0;11070.0;11082.0;EUCON WR 340;66.3;66.24;PLASTOL HR-CM 200;86.1;85.74;---;0.0;0.0;---;0.0;0.0;4620.0;4614.0;140.0;0.4163508391987006
C-2000-2-28-6;54.0;GRAVA;49380.0;49840.0;ARENA;56476.0;56400.0;N/A;0.0;0.0;12688.0;12636.0;PLASTOL HDCMB;42.08;32.04;EUCON RD12;26.48;26.4;MAPEPLAST;0.0;0.0;DYNAMON;0.0;0.0;8036.0;7904.0;140.0;0.6255144032921811
C-2000-2-28-6;68.0;GRAVA COMUN;0.0;0.0;GRAVA 1/2;62296.0;62100.0;ARENA;68468.0;87400.0;16404.0;16332.0;PLASTOL HR-CMB;22.48;21.68;EUCON RD12;69.0;69.2;ADMX3;0.0;0.0;ADMX4;0.0;0.0;12008.0;11976.0;140.0;0.7332843497428363
C-2000-2-28-6;221.0;GRAVA FINA;208804.0;209040.0;GRAVA COMÚN;0.0;0.0;ARENA;222308.0;221980.0;52284.0;51860.0;EUCON WR 155 CM;270.76;270.76;PLASTOL HR-CMB-100;61.88;54.36;MAPEPLAST R 11;0.0;0.0;DYNAMON SX;0.0;0.0;35308.0;34892.0;140.0;0.6728114153490166
C-2000-2-28-8;10.0;GRAVA FINA;9362.0;9410.0;GRAVA COMÚN;0.0;0.0;ARENA;9768.0;9840.0;2550.0;2592.0;ESTABILIZADOR;11.7;12.22;PLASTOL;13.1;13.56;ADITIVO 3;0.0;0.0;ADITIVO 4;0.0;0.0;1680.0;1622.0;140.0;0.6257716049382716
C-2000-3-28-4;2.0;GRAVA DE 3/4;1063.0;985.0;ARENA;1119.0;1135.0;ARENA CALIZA;0.0;0.0;348.0;330.0;EUCON WR155CM;2.86;0.98;PLASTOL HR 100;2.53;0.56;ADMX3;0.0;0.0;ADMX4;0.0;0.0;307.0;311.0;140.0;0.9424242424242424
C-2000-3-28-4;7.0;GRAVA DE 3/4;6810.0;6890.0;ARENA;7220.0;7215.0;ARENA CALIZA;0.0;0.0;1624.0;1602.0;EUCON WR60;6.02;6.66;PLASTOL 8000;3.71;3.67;ADMX3;0.0;0.0;ADMX4;0.0;0.0;768.0;768.0;140.0;0.4794007490636704
C-2000-3-28-6;1667.25;GRAVA DE 3/4;1616583.0;1609965.0;ARENA;1666113.0;1664790.0;ARENA CALIZA;0.0;0.0;365127.0;366648.0;EUCON WR155CM;1928.82;1911.63;PLASTOL HR 100;426.06;411.45;ADMX3;0.0;0.0;ADMX4;0.0;0.0;258054.0;251139.0;140.0;0.6849594161157295
C-2000-3-28-6;228.0;GRAVA DE 3/4;222675.0;224010.0;ARENA;238578.0;238875.0;ARENA CALIZA;0.0;0.0;52896.0;52872.0;EUCON WR60;159.33;161.13;PLASTOL 8000;98.22;100.83;ADMX3;0.0;0.0;ADMX4;0.0;0.0;20742.0;19167.0;140.0;0.36251702224239674
C-2000-3-28-6;13.5;GRAVA DE3/4;13119.0;13185.0;ARENA;13503.0;13545.0;ARENA CALIZA;0.0;0.0;3174.0;3156.0;EUCON WR60;11.76;11.49;PLASTOL 8000;7.17;7.35;ADMX3;0.0;0.0;ADMX4;0.0;0.0;1875.0;1875.0;140.0;0.594106463878327
C-2000-4-14-6;24.0;GRAVA;21648.0;21710.0;ARENA;23467.0;23500.0;ARENA CALIZA;0.0;0.0;6864.0;6867.0;EUCON 340;36.0;27.13;PLASTOL;30.0;22.6;ESTABILIZADOR;0.0;0.0;ADMX4;0.0;0.0;3797.0;2970.0;140.0;0.4325032765399738
C-2000-4-14-7;10.0;GRAVA FINA;0.0;0.0;GRAVA COMÚN;9506.0;9590.0;ARENA;9754.0;9880.0;2550.0;2544.0;ESTABILIZADOR;10.7;12.08;PLASTOL;11.7;11.84;ADITIVO 3;0.0;0.0;ADITIVO 4;0.0;0.0;1560.0;1452.0;140.0;0.5707547169811321
C-2000-4-28-4;655.5;ARENA;701658.0;699870.0;"GRAVA 1""";616212.0;613920.0;GRAVA 1/2;0.0;0.0;143358.0;143502.0;EUCOESTABILIZADOR;578.29;575.64;PLASTOL HR PLUS;627.5;614.52;ISORETARD;0.0;0.0;PLASTOL 8000;0.0;0.0;71989.08;72468.0;140.0;0.5049964460425639
C-2000-4-28-4;36.0;ARENA MEDIA;39924.0;39510.0;"GRAVA 1""";28908.0;29130.0;GRAVA 1/2;5004.0;5160.0;7200.0;7194.0;EUCOESTABILIZADOR;23.4;24.6;PLASTOL HR PLUS;29.52;29.28;ISORETARD;0.0;0.0;PLASTOL 8000;0.0;0.0;4066.74;3954.0;140.0;0.5496246872393661
C-2000-4-28-4;447.0;GRAVA;448074.0;446790.0;ARENA;395028.0;393840.0;---;0.0;0.0;109962.0;110244.0;EUCON WR 340;674.94;671.52;PLASTOL HR-CM 200;746.46;744.18;---;0.0;0.0;---;0.0;0.0;75036.0;73362.0;140.0;0.665451181016654
C-2000-4-28-4;24.0;GRAVA;22392.0;22470.0;ARENA;24456.0;24330.0;AG3;0.0;0.0;5880.0;5880.0;PLASTOL HRCMB 100;11.28;10.68;EUCON WR155 CM;31.2;30.72;MAPEPLAST R18A;0.0;0.0;DYNAMON SX;0.0;0.0;3408.0;3186.0;140.0;0.5418367346938775
C-2000-4-28-4;135.0;GRAVA;123618.0;123600.0;ARENA;134658.0;134340.0;ARENA CALIZA;0.0;0.0;33186.0;33402.0;EUCON WR 40;184.38;184.68;PLASTOL HR CM 200;183.0;185.1;AIRTOC D;0.0;0.0;EUCO ESTABILIZADOR 1;0.0;0.0;26118.0;25890.0;140.0;0.7751032872283097
C-2000-4-28-4;156.0;GRAVA;145278.0;145470.0;ARENA;160416.0;159630.0;N/A;0.0;0.0;38220.0;38214.0;PLASTOL HDCMB;39.0;37.92;EUCON RD12;160.68;159.96;MAPEPLAST;0.0;0.0;DYNAMON;0.0;0.0;20970.0;20646.0;140.0;0.5402731983042864
C-2000-4-28-4;114.0;GRAVA FINA;0.0;0.0;GRAVA COMÚN;110670.0;110730.0;ARENA;114084.0;113910.0;25080.0;25206.0;ESTABILIZADOR;106.02;111.96;PLASTOL;115.08;116.46;ADITIVO 3;0.0;0.0;ADITIVO 4;0.0;0.0;16128.0;14778.0;140.0;0.586288978814568
C-2000-4-28-4;18.0;GRAVA FINA;0.0;0.0;GRAVA COMÚN;17520.0;17460.0;ARENA;17958.0;17880.0;3960.0;4008.0;ESTABILIZADOR;16.74;15.9;PLASTOL;18.18;17.28;MAPEPLAST R 11;0.0;0.0;DYNAMON SX;0.0;0.0;2556.0;1884.0;140.0;0.47005988023952094
C-2000-4-28-4;85.5;GRAVA FINA;0.0;0.0;GRAVA COMÚN;79752.0;79740.0;ARENA;84942.0;84600.0;20952.0;20670.0;EUCON RD 12;86.34;84.48;PLASTOL HR-CMB-100;21.42;20.1;MAPEPLAST R 11;0.0;0.0;DYNAMON SX;0.0;0.0;14346.0;14370.0;140.0;0.6952104499274311
C-2000-4-28-4;1161.0;GRAVA FINA;0.0;0.0;GRAVA COMÚN;1150212.0;1149810.0;ARENA;1137120.0;1130880.0;255420.0;255804.0;EUCON WR 155 CM;1318.32;1325.16;PLASTOL HR-CMB-100;311.76;279.84;MAPEPLAST R 11;0.0;0.0;DYNAMON SX;0.0;0.0;165798.0;161946.0;140.0;0.633086269174837
C-2000-4-28-4;42.0;GRAVA FINA;0.0;0.0;GRAVA COMÚN;39228.0;39300.0;ARENA;41958.0;41940.0;10290.0;10092.0;WR155-CM;52.5;52.86;PLASTOL HR-CMB-100;16.38;15.66;MAPEPLAST R18A;0.0;0.0;DYNAMON SX;0.0;0.0;6978.0;6990.0;140.0;0.692627824019025
C-2000-4-28-4-R;104.0;GRAVA;101710.0;101735.0;ARENA;100132.0;100075.0;ARENA CALIZA;0.0;0.0;28608.0;28544.0;EUCON WR 40;158.64;158.64;PLASTOL HR CM 200;123.28;122.62;AIRTOC D;0.0;0.0;EUCO ESTABILIZADOR 1;85.76;0.0;18006.0;17337.0;140.0;0.6073780829596412
C-2000-4-28-6;219.99;ARENA;225320.0;226320.0;"GRAVA 1""";207840.0;207360.0;GRAVA 1/2;0.0;0.0;48808.0;48704.0;ADIFLOW H 264;98.24;94.16;ADICONTROL 142;213.12;211.76;3;0.0;0.0;4;0.0;0.0;28176.0;27002.16;140.0;0.5544136005256247
C-2000-4-28-6;24.0;ARENA;23776.0;23720.0;"GRAVA 1""";22560.0;22640.0;GRAVA 1/2;0.0;0.0;5392.0;5344.0;ESTABILIZADOR;0.0;0.0;PLASTOL HRDS 3000;0.0;0.0;ISORETARD;0.0;0.0;PLASTOL 4000;0.0;0.0;3984.0;3743.6;140.0;0.7005239520958086
C-2000-4-28-6;1720.4;ARENA;1850320.0;1873720.0;"GRAVA 1""";1555056.0;1575320.0;GRAVA 1/2;0.0;0.0;368656.0;375968.0;EUCOESTABILIZADOR;1734.82;1831.68;PLASTOL HR PLUS;1684.0;1715.84;ISORETARD;0.0;0.0;PLASTOL 8000;0.0;0.0;228904.4;233552.0;140.0;0.6212018044088858
C-2000-4-28-6;40.0;ARENA MEDIA;44992.0;44920.0;"GRAVA 1""";32272.0;32400.0;GRAVA 1/2;5568.0;5200.0;8000.0;8016.0;EUCOESTABILIZADOR;26.0;26.8;PLASTOL HR PLUS;32.8;33.28;ISORETARD;0.0;0.0;PLASTOL 8000;0.0;0.0;3719.04;3712.0;140.0;0.4630738522954092
C-2000-4-28-6;10869.6;GRAVA;10833152.0;10775400.0;ARENA;9804024.0;9889840.0;---;0.0;0.0;2910496.0;2948832.0;EUCON WR 340;15153.76;14917.2;PLASTOL HR-CM 200;20849.76;20200.56;---;0.0;0.0;---;0.0;0.0;1547832.0;1489632.0;140.0;0.5051600091154735
C-2000-4-28-6;900.0;GRAVA;911384.0;907760.0;ARENA;797528.0;793200.0;---;0.0;0.0;225008.0;228184.0;EUCON WR 340;1197.04;1108.8;PLASTOL HR-CM 200;1574.96;1445.76;AIRTOD;0.0;0.0;---;0.0;0.0;135200.0;134336.0;140.0;0.5887178768011782
C-2000-4-28-6;256.0;GRAVA;236672.0;235480.0;ARENA;260864.0;260880.0;ARENA CALIZA;0.0;0.0;70656.0;70520.0;EUCON 340;368.64;371.04;PLASTOL;309.76;312.0;ESTABILIZADOR;0.0;0.0;ADMX4;0.0;0.0;26496.0;26816.0;140.0;0.38026091888825864
C-2000-4-28-6;332.0;GRAVA;306120.0;307200.0;ARENA;337464.0;336760.0;ARENA CALIZA;0.0;0.0;78496.0;78576.0;EUCON WR 40;439.28;439.6;PLASTOL HR CM 200;450.8;452.32;AIRTOC D;0.0;0.0;EUCO ESTABILIZADOR 1;0.0;0.0;68976.0;67520.0;140.0;0.8592954591732844
C-2000-4-28-6;492.0;GRAVA;457560.0;458280.0;ARENA;483160.0;482520.0;ARENA CALIZA;0.0;0.0;133336.0;132896.0;MAPEPLAST N32;904.0;828.0;MAPETARD SD180;301.52;301.04;EUCO ESTABILIZADOR 1;162.0;107.84;PLASTOL HMR 200;216.0;151.04;80336.0;80392.0;140.0;0.6049241512159884
C-2000-4-28-6;16.0;GRAVA;15160.0;15160.0;ARENA;16896.0;16960.0;ARENA CALIZA;0.0;0.0;3600.0;3608.0;PLASTOL HDCMB;4.32;4.8;EUCON RD12;15.2;14.8;MAPEPLAST;0.0;0.0;DYNAMON;0.0;0.0;1712.0;1536.0;140.0;0.425720620842572
C-2000-4-28-6;462.0;GRAVA;443952.0;502480.0;ARENA;482728.0;480280.0;N/A;0.0;0.0;115504.0;116280.0;EUCON WR 340;577.52;568.56;PLASTOL HR-CM 200;808.48;794.4;ESTABILIZADOR;0.0;0.0;AIRTOC;0.0;0.0;46304.0;44680.0;140.0;0.3842449260405917
C-2000-4-28-6;168.0;"GRAVA 1""";158712.0;159400.0;"GRAVA 1/2""";0.0;0.0;ARENA;173560.0;173120.0;38640.0;38664.0;PLASTOL HRCMB 100;80.64;79.84;EUCON WR155 CM;204.96;205.2;NAMEAD3;0.0;0.0;NAMEAD4;0.0;0.0;18680.0;18568.0;140.0;0.4802400165528657
C-2000-4-28-6;11442.0;GRAVA 3/4;10733200.0;10755240.0;ARENA;11676392.0;11705320.0;---;0.0;0.0;2795808.0;2795664.0;WR 340;14899.28;14573.36;PLASTOL CM 200;19524.16;19076.0;AIRTOC;0.0;0.0;EUCOESTABILIZADOR;0.0;0.0;1460344.0;1385040.0;140.0;0.49542434283948283
C-2000-4-28-6;2462.0;GRAVA 3/4;2327296.0;2336840.0;ARENA;2504328.0;2504760.0;---;0.0;0.0;578552.0;578512.0;WR 340;3204.8;3112.72;PLASTOL CM 200;4054.24;4069.84;EUCOESTABILIZADOR;0.0;0.0;AIRTOC;0.0;0.0;345248.0;333840.0;140.0;0.577066681417153
C-2000-4-28-6;64.0;GRAVA 3/4;60032.0;60080.0;ARENA;65104.0;65240.0;N/A;0.0;0.0;15360.0;15472.0;WR 340;79.92;80.64;PLASTOL CM 200;107.52;108.4;EUCOESTABILIZADOR;0.0;0.0;AIRTOC;0.0;0.0;9768.0;8864.0;140.0;0.5729058945191313
C-2000-4-28-6;56.0;GRAVA COMUN;51936.0;52240.0;GRAVA 1/2;0.0;0.0;ARENA;56808.0;56880.0;13160.0;12928.0;PLASTOL HR-CMB;18.48;17.2;EUCON RD12;55.44;54.88;ADMX3;0.0;0.0;ADMX4;0.0;0.0;8520.0;8248.0;140.0;0.6379950495049505
C-2000-4-28-6;720.0;GRAVA COMUN;676696.0;676240.0;GRAVA 1/2;0.0;0.0;ARENA;724496.0;724320.0;176384.0;176624.0;PLASTOL HR-CMB;360.0;357.36;EUCON WR 155CM;899.84;894.88;ADMX3;0.0;0.0;ADMX4;0.0;0.0;94248.0;93736.0;140.0;0.5307093033789293
C-2000-4-28-6;56.0;GRAVA FINA;50104.0;50040.0;GRAVA 3/4;0.0;0.0;ARENA;59184.0;58560.0;13720.0;13808.0;ESTABILIZADOR;55.44;50.32;PLASTOL;60.48;12.32;ADITIVO 3;0.0;0.0;ADITIVO 4;0.0;0.0;8368.0;8416.0;140.0;0.6095017381228274
C-2000-4-28-6;1124.0;GRAVA FINA;0.0;0.0;GRAVA COMÚN;1056560.0;1058600.0;ARENA;1136296.0;1132880.0;252912.0;250944.0;WR155-CM;1281.36;1272.0;PLASTOL HR-CMB-100;517.04;514.32;MAPEPLAST R18A;0.0;0.0;DYNAMON SX;0.0;0.0;169816.0;168168.0;140.0;0.670141545524101
C-2000-4-28-6;3990.0;GRAVA FINA;97400.0;97640.0;GRAVA COMÚN;3752008.0;3761736.0;ARENA;4010944.0;4009704.0;937816.0;939120.0;ESTABILIZADOR;3940.24;4233.6;PLASTOL;4285.28;4361.92;ADITIVO 3;0.0;0.0;ADITIVO 4;0.0;0.0;583840.0;542656.0;140.0;0.5778345685322429
C-2000-4-28-6;80.0;GRAVA FINA;0.0;0.0;GRAVA COMÚN;77744.0;77840.0;ARENA;79096.0;79600.0;17600.0;17464.0;ESTABILIZADOR;74.48;69.52;PLASTOL;80.88;78.0;MAPEPLAST;0.0;0.0;DYNAMON;0.0;0.0;11952.0;10920.0;140.0;0.625286303252405
C-2000-4-28-6;88.0;GRAVA FINA;0.0;0.0;GRAVA COMÚN;85608.0;85840.0;ARENA;87176.0;86720.0;19360.0;19440.0;ESTABILIZADOR;81.84;80.32;PLASTOL;88.88;87.12;MAPEPLAST R 11;0.0;0.0;DYNAMON SX;0.0;0.0;12888.0;11128.0;140.0;0.5724279835390947
C-2000-4-28-6-FA;44.0;GRAVA;41962.0;41730.0;ARENA;41696.0;41680.0;---;0.0;0.0;12540.0;12554.0;EUCON WR 340;55.0;54.68;PLASTOL HR-CM 200;88.0;87.36;---;0.0;0.0;---;0.0;0.0;6938.0;6958.0;140.0;0.554245658754182
C-2000-4-28-6-FA;182.0;GRAVA 3/4;170612.0;170690.0;ARENA;188820.0;188740.0;---;0.0;0.0;44444.0;44342.0;WR 340;201.9;201.76;PLASTOL CM 200;296.4;296.84;AIRTOC;0.0;0.0;EUCOESTABILIZADOR;0.0;0.0;20018.0;17276.0;140.0;0.38960804654729153
C-2000-4-28-6-R;96.0;GRAVA COMUN;88770.0;88740.0;GRAVA 1/2;0.0;0.0;ARENA;97566.0;98010.0;22800.0;22758.0;PLASTOL HR-CMB;35.76;36.12;EUCON RD12;79.68;81.0;ADMX3;0.0;0.0;ADMX4;0.0;0.0;14274.0;14202.0;140.0;0.6240442921170577
C-2000-4-28-6-R;36.0;GRAVA COMUN;33738.0;33660.0;GRAVA 1/2;0.0;0.0;ARENA;36534.0;36360.0;8820.0;8838.0;PLASTOL HR-CMB;18.0;17.76;EUCON WR 155CM;37.08;37.08;ADMX3;0.0;0.0;ADMX4;0.0;0.0;4428.0;4398.0;140.0;0.49762389680923286
C-2000-4-28-8;1125.0;GRAVA;1070015.0;1081125.0;ARENA;1073175.0;1098325.0;---;0.0;0.0;281260.0;286820.0;EUCON WR 340;1406.3;1395.9;PLASTOL HR-CM 200;2250.0;2237.85;AIRTOD;0.0;0.0;---;0.0;0.0;181100.0;181435.0;140.0;0.6325744369290844
C-2000-4-28-8;37.5;GRAVA;38290.0;38225.0;ARENA;32510.0;32400.0;ARENA CALIZA;0.0;0.0;10880.0;10890.0;MAPEPLAST N32;0.0;0.0;MAPETARD SD180;0.0;0.0;EUCO ESTABILIZADOR 1;54.4;54.3;PLASTOL HMR 200;85.0;43.45;5740.0;5740.0;140.0;0.527089072543618
C-2000-4-28-8;340.0;GRAVA 3/4;318240.0;319050.0;ARENA;350260.0;351575.0;---;0.0;0.0;75705.0;75850.0;WR 340;416.75;416.7;PLASTOL CM 200;605.6;606.45;AIRTOC;0.0;0.0;EUCOESTABILIZADOR;0.0;0.0;47630.0;46540.0;140.0;0.6135794330916282
C-2000-4-28-8;60.0;GRAVA 3/4;56885.0;58400.0;ARENA;62315.0;62100.0;---;0.0;0.0;14400.0;14455.0;WR 340;75.0;75.0;PLASTOL CM 200;115.2;115.85;EUCOESTABILIZADOR;0.0;0.0;AIRTOC;0.0;0.0;6620.0;6130.0;140.0;0.42407471463161533
C-2000-4-3-6;88.5;GRAVA FINA;25815.0;25866.0;GRAVA COMÚN;59640.0;59535.0;ARENA;77517.0;77460.0;35400.0;35475.0;ESTABILIZADOR;138.96;145.38;PLASTOL;159.3;161.07;ADITIVO 3;0.0;0.0;ADITIVO 4;0.0;0.0;7923.0;8616.0;140.0;0.2428752642706131
C-2000-4-7-4;47.25;GRAVA;44130.0;44130.0;ARENA;46722.0;46635.0;;0.0;0.0;12756.0;12771.0;PLASTOL HDCMB;0.0;0.0;EUCON RD12;0.0;0.0;MAPEPLAST R18A;56.22;55.38;DYNAMON;18.0;17.25;6672.0;5526.0;140.0;0.43269908386187456
C-2000-4-7-4;69.0;GRAVA FINA;0.0;0.0;GRAVA COMÚN;64512.0;64710.0;ARENA;66438.0;66045.0;18630.0;18429.0;WR155-CM;94.56;94.95;PLASTOL HR-CMB-100;29.67;29.49;MAPEPLAST R18A;0.0;0.0;DYNAMON SX;0.0;0.0;11466.0;11487.0;140.0;0.6233110857887025
C-2000-4-7-4;39.0;GRAVA FINA;0.0;0.0;GRAVA COMÚN;36465.0;36540.0;ARENA;37551.0;37215.0;10530.0;10455.0;WR155-CM;53.43;52.53;PLASTOL HR-CMB-100;16.77;16.68;MAPEPLAST R18A;0.0;0.0;DYNAMON SX;0.0;0.0;6480.0;6498.0;140.0;0.6215208034433285
C-2500-0-28-50;15.0;GRAVA;0.0;0.0;ARENA;25636.0;25660.0;---;0.0;0.0;6000.0;6019.0;EUCON WR 340;30.0;29.89;PLASTOL HR-CM 200;36.0;35.81;---;0.0;0.0;---;0.0;0.0;2924.0;3173.0;175.0;0.5271639807276957
C-2500-0-28-6;28.0;GRAVA;0.0;0.0;ARENA;52232.0;52160.0;ARENA CALIZA;0.0;0.0;9800.0;9808.0;EUCON 340;51.52;51.92;PLASTOL;44.24;44.8;ESTABILIZADOR;0.0;0.0;ADMX4;0.0;0.0;3352.0;2888.0;175.0;0.29445350734094616
C-2500-0-28-6;140.0;GRAVA;0.0;0.0;ARENA;248984.0;248440.0;N/A;0.0;0.0;45500.0;45532.0;PLASTOL HDCMB;123.24;122.52;EUCON RD12;179.2;178.36;MAPEPLAST R18A;0.0;0.0;DYNAMON;0.0;0.0;27796.0;27300.0;175.0;0.5995783185451989
C-2500-0-28-6-F;120.02;ARENA;223688.0;223000.0;"GRAVA 1""";0.0;0.0;GRAVA 1/2;0.0;0.0;39548.0;39592.0;ADIFLOW H 264;91.4;90.2;ADICONTROL 142;156.28;155.92;3;0.0;0.0;4;0.0;0.0;13516.0;13386.8;175.0;0.3381188118811881
C-2500-0-28-6-F;80.0;GRAVA;0.0;0.0;ARENA;147636.0;147400.0;ARENA CALIZA;0.0;0.0;26000.0;25956.0;PLASTOL HDCMB;0.0;0.0;EUCON RD12;0.0;0.0;MAPEPLAST;119.2;119.2;DYNAMON;28.0;28.08;10524.0;10416.0;175.0;0.40129449838187703
C-2500-0-28-6-F;152.0;GRAVA;0.0;0.0;ARENA;276088.0;275540.0;ARENA CALIZA;0.0;0.0;49400.0;49384.0;PLASTOL HDCMB;0.0;0.0;EUCON WR 155;0.0;0.0;MAPEPLAST;226.48;226.4;DYNAMON;56.0;53.72;24416.0;24228.0;175.0;0.4906042442896485
C-2500-0-28-6-F;156.0;GRAVA;0.0;0.0;ARENA;279288.0;278420.0;N/A;0.0;0.0;50704.0;50736.0;PLASTOL HDCMB;99.04;97.68;EUCON RD12;128.0;127.28;MAPEPLAST R18A;77.28;76.4;DYNAMON;24.0;19.4;29120.0;28724.0;175.0;0.566146326080101
C-2500-0-28-6-F;140.0;GRAVA;0.0;0.0;ARENA;254704.0;253940.0;N/A;0.0;0.0;45508.0;45528.0;PLASTOL HDCMB;138.52;136.76;EUCON WR155-CM;229.6;228.64;MAPEPLAST R18A;0.0;0.0;DYNAMON;0.0;0.0;22068.0;21392.0;175.0;0.4698646986469865
C-2500-0-28-6-F;491.0;GRAVA FINA;0.0;0.0;GRAVA COMÚN;0.0;0.0;ARENA;867768.0;866360.0;165312.0;164940.0;ESTABILIZADOR;648.36;683.12;PLASTOL;864.36;854.2;ADITIVO 3;0.0;0.0;ADITIVO 4;0.0;0.0;88536.0;87064.0;175.0;0.5278525524433128
C-2500-0-28-6-F;648.0;GRAVA FINA;0.0;0.0;GRAVA COMÚN;0.0;0.0;ARENA;1093280.0;1090620.0;226792.0;225080.0;EUCON RD 12;952.44;939.56;PLASTOL HR-CMB-100;375.76;363.08;MAPEPLAST R 11;0.0;0.0;DYNAMON SX;0.0;0.0;121692.0;121868.0;175.0;0.541443042473787
C-2500-0-28-6-F;1015.0;GRAVA FINA;0.0;0.0;GRAVA COMÚN;0.0;0.0;ARENA;1825360.0;1689320.0;327300.0;327856.0;EUCON WR 155 CM;0.0;0.0;PLASTOL HR-CMB-100;0.0;0.0;MAPEPLAST R 11;1500.68;1349.04;DYNAMON SX;368.0;293.84;165504.0;152340.0;175.0;0.4646552144844078
C-2500-0-28-6-F;268.0;GRAVA FINA;0.0;0.0;GRAVA COMÚN;0.0;0.0;ARENA;465844.0;449900.0;93800.0;92708.0;WR155-CM;393.92;393.24;PLASTOL HR-CMB-100;155.44;150.6;MAPEPLAST R18A;0.0;0.0;DYNAMON SX;0.0;0.0;36388.0;36516.0;175.0;0.393881865642663
C-2500-0-28-6-I;36.0;GRAVA FINA;0.0;0.0;GRAVA COMÚN;0.0;0.0;ARENA;58948.0;58540.0;13500.0;13302.0;EUCON RD12;56.88;57.58;PLASTOL HR-CMB-100;50.04;49.9;MAPEPLAST R18A;0.0;0.0;DYNAMON SX;0.0;0.0;7616.0;7634.0;175.0;0.5738986618553602
C-2500-0-28-6-I;41.0;GRAVA FINA;0.0;0.0;GRAVA COMÚN;0.0;0.0;ARENA;73026.0;72890.0;14146.0;14164.0;ESTABILIZADOR;79.14;80.98;PLASTOL;77.88;78.32;ADITIVO 3;0.0;0.0;ADITIVO 4;0.0;0.0;6598.0;6564.0;175.0;0.46342841005365715
C-2500-0-28-6-I;27.0;GRAVA FINA;0.0;0.0;GRAVA COMÚN;0.0;0.0;ARENA;45104.0;44910.0;10664.0;10588.0;WR155-CM;54.0;54.02;PLASTOL HR-CMB-100;37.52;36.62;MAPEPLAST R18A;0.0;0.0;DYNAMON SX;0.0;0.0;4824.0;4836.0;175.0;0.4567434831885153
C-2500-0-28-6-R;391.6;GRAVA 3/4;0.0;0.0;ARENA;628504.0;629100.0;;0.0;0.0;176214.0;176224.0;WR 340;1233.56;1235.24;PLASTOL CM 200;1057.26;1059.26;;0.0;0.0;;0.0;0.0;66204.0;65536.0;175.0;0.37189032140911565
C-2500-0-28-6-R;34.0;GRAVA 3/4;0.0;0.0;ARENA;55816.0;56030.0;N/A;0.0;0.0;15300.0;15306.0;WR 340;107.12;106.96;PLASTOL CM 200;91.8;91.82;EUCOESTABILIZADOR;0.0;0.0;AIRTOC;0.0;0.0;5316.0;5588.0;175.0;0.36508558735136554
